Repository: zleung9/electrolyte-bayes

File: 贝叶斯优化筛选低温电解液.md
# 贝叶斯优化筛选低温电解液配方

## 一、数据来源

基于 Round 0 的 19 个电解液配方数据，四组分体系：

| 组分 | 角色 | 范围 |
|------|------|------|
| **LiTFSI** | 锂盐 | 0.05–0.12 |
| **FEC** | 氟代碳酸酯共溶剂 | 0–0.56 |
| **MDFA** | 氟代酰胺溶剂 | 0.11–0.95 |
| **TFB** | 氟代醚溶剂 | 0–0.44 |

测量响应：ssip（溶剂分隔离子对）、cip（接触离子对）、agg（聚集体），满足 ssip + cip + agg = 1。

**原优化目标为 CIP/AGG 比值，本工作改为分别最大化 CIP 和 AGG。**

---

## 二、方法框架

### 2.1 成分空间变换

电解液配方受单纯形约束（四组分之和为 1）。直接在高斯过程中使用原始组分会导致：
- 协方差矩阵奇异（共线性）
- 优化器推荐不可行配方

采用 **Additive Log-Ratio (ALR)** 变换，以 TFB 为参考组分：

$$y_j = \ln\left(\frac{x_j}{x_{\text{TFB}}}\right),\quad j=1,2,3$$

将 4 维单纯形映射到无约束的 $\mathbb{R}^3$ 空间，在此空间中进行高斯过程建模。

### 2.2 代理模型

分别对 $\log(\text{CIP})$ 和 $\log(\text{AGG})$ 建立独立高斯过程回归模型：

- **核函数**：Matérn 5/2（保证适度光滑性，适合贝叶斯优化）
- **噪声模型**：WhiteKernel（观测噪声）
- **超参数优化**：15 次随机重启的边际似然最大化

```text
GP-CIP  训练 R² = 0.988   (极好的插值拟合)
GP-AGG  训练 R² = 0.990
```

### 2.3 采集函数

采用 **Expected Improvement (EI)**，在 log 尺度上最大化：

$$\text{EI}(x) = \mathbb{E}\left[\max(f(x) - f_{\text{best}} - \xi,\ 0)\right]$$

$$= (f(x) - f_{\text{best}} - \xi) \cdot \Phi(Z) + \sigma(x) \cdot \phi(Z)$$

其中 $Z = (f(x) - f_{\text{best}} - \xi) / \sigma(x)$，$\xi = 0.03$ 为探索参数。

### 2.4 约束优化

优化变量选取前三个组分 (LiTFSI, FEC, MDFA)，TFB = 1 − 前三者之和，使用 L-BFGS-B 求解器。

化学可行性约束：

| 组分 | 下限 | 上限 | 依据 |
|------|------|------|------|
| LiTFSI | 0.03 | 0.15 | 盐溶解度区间 |
| FEC | 0 | 0.60 | 高 FEC 凝胶风险 |
| MDFA | 0 | 0.95 | 溶剂范围 |
| TFB | 0.001 | 0.50 | 下限 > 0 保证 ALR 有定义 |

---

## 三、优化结果

### 3.1 最大化 CIP（当前最优 = 0.6297）

| # | LiTFSI | FEC | MDFA | TFB | 预测 CIP | 95% CI | EI | 交叉预测 AGG |
|---|--------|-----|------|-----|-----------|--------|-----|-------------|
| 1 | 0.030 | 0 | 0.815 | 0.155 | **0.825** | [0.734, 0.927] | 0.014 | 0.380 |
| 2 | 0.030 | 0 | 0.932 | 0.038 | 0.747 | [0.591, 0.944] | 0.003 | 0.407 |
| 3 | 0.030 | 0.019 | 0.548 | 0.404 | 0.721 | [0.558, 0.932] | <0.001 | 0.390 |
| 4 | 0.149 | 0.003 | 0.515 | 0.334 | 0.721 | [0.558, 0.932] | <0.001 | 0.389 |

**化学规律**：最大化 CIP 要求 **低 LiTFSI (~0.03)、零 FEC、高 MDFA (>0.8)、低 TFB (<0.16)**。CIP 预测从 0.63 → 0.82，提升 **+30%**。

### 3.2 最大化 AGG（当前最优 = 0.3519）

| # | LiTFSI | FEC | MDFA | TFB | 预测 AGG | 95% CI | EI | 交叉预测 CIP |
|---|--------|-----|------|-----|-----------|--------|-----|-------------|
| 1 | 0.150 | 0 | 0.387 | 0.464 | **0.601** | [0.358, 1.010] | 0.068 | 0.739 |
| 2 | 0.150 | 0 | 0.361 | 0.489 | 0.590 | [0.338, 1.028] | 0.063 | 0.740 |
| 3 | 0.112 | 0.180 | 0.212 | 0.496 | 0.530 | [0.263, 1.068] | 0.023 | 0.726 |
| 4 | 0.092 | 0.128 | 0.333 | 0.446 | 0.484 | [0.221, 1.063] | 0.001 | 0.725 |

**化学规律**：最大化 AGG 要求 **高 LiTFSI (~0.15，触及上限)、零 FEC、高 TFB (~0.46–0.50)、低 MDFA**。AGG 预测从 0.35 → 0.60，提升 **+71%**。

> **注意**：AGG 候选配方的 95% CI 上限超过 1.0（物理不可能），表明该区域数据稀疏、模型不确定性高。建议在实际合成时优先验证 AGG-#1，并将结果反馈模型以降低不确定性。

---

## 四、关键物理化学规律（GP 揭示）

### 4.1 组分影响排序

| 影响因素 | 对 CIP | 对 AGG |
|----------|--------|--------|
| **TFB ↑** | ↓↓ 强烈抑制 | ↑↑ 强烈促进 |
| **FEC ↑** | ↓ 抑制（促进 SSIP） | ↓ 抑制（促进 SSIP） |
| **LiTFSI ↑** | ↔ 弱影响 | ↑ 促进 |
| **MDFA ↑** | ↑ 促进 | ↓ 抑制（与 TFB 竞争） |

### 4.2 化学机理解释

1. **TFB 是 AGG 形成的主导驱动力**：TFB 为弱配位溶剂，高 TFB 意味着 Li⁺ 的溶剂化鞘层中溶剂分子减少，促进阴离子参与第一配位层，形成 CIP → AGG 的级联。

2. **FEC 强烈促进离子解离**：FEC 具有高介电常数和强 Li⁺ 配位能力，能将 CIP 和 AGG 转化为 SSIP，因此无论优化 CIP 还是 AGG，FEC 都应尽量低。

3. **高盐浓度促进 AGG**：LiTFSI 浓度升高 → 离子间距缩小 → 离子聚集概率增大 → AGG 升高。这与 Debye-Hückel 理论的定性预测一致。

4. **CIP 与 AGG 呈竞争关系**：在 ssip + cip + agg = 1 的约束下，TFB 含量将体系从 SSIP 推入 CIP 再推入 AGG（Panel 6 曲线展示此趋势）。最大化 CIP 需要一个"平衡点"——TFB 足够低以避免过度聚集，但又不能太低（否则 SSIP 主导）。

---

## 五、迭代策略

```
第 1 轮实验
  ├── 合成 CIP-#1, #2, #3 (3个)
  ├── 合成 AGG-#1, #2, #3 (3个)
  └── 测量 Raman/NMR 获得 ssip/cip/agg 分率
  
第 1 轮更新
  ├── 将新数据加入 GP 训练集
  ├── 重新拟合 GP 超参数
  └── 观察 EI 是否衰减

第 2 轮优化
  ├── 若 AGG CI 仍然宽 → 用 UCB (κ=2) 在高 TFB 区探索
  ├── 若 CIP 已接近饱和 → 减小 ξ 进行局部精化
  └── 可引入多目标 EI 同时推进 Pareto 前沿

收敛判据
  └── EI < 0.001 或 CIP/AGG 连续两轮无提升 → 停止
```

---

## 六、局限与注意事项

1. **AGG 高值区外推风险**：当前数据中 AGG 最高仅 0.35，GP 对 AGG > 0.5 的预测不确定性较大（CI 超出物理边界）。第一批实验应优先在此区域获取数据。

2. **ALR 参考组分选择**：以 TFB 为参考时，TFB=0 的配方无法变换（取对数发散）。当前约束 TFB ≥ 0.001，实际实验中若 TFB=0 的配方表现优异，需切换参考组分。

3. **未考虑的温度效应**：此模型仅基于室温/固定温度下的离子对分布，低温下的介电常数变化可能改变溶剂化行为，实际验证需在目标温度下测量。

4. **未建模的理化性质**：离子电导率、粘度、电化学窗口等实际性能指标未纳入模型，建议实验验证时同步测试。

---

## 七、文件清单

| 文件 | 说明 |
|------|------|
| `cip_agg_bayesian.xlsx` | 原数据 + Round 3/4 推荐配方 |
| `~/Downloads/bayesian_opt_analysis.png` | 6 面板可视化（响应面、GP 拟合、TFB 效应） |
